Repository: Nomigreat/Cross-device-memory

# Cross-device memory · Codex 科研记忆

这是 Codex 侧 Obsidian 跨项目记忆的跨设备文本快照，仅保留科研相关内容。仓库为私有仓库。

## 范围

- 来源：`D:\ObsidianVault\跨项目记忆`
- 快照日期：2026-11-04
- 收录：**24 个科研项目**，以及 4 份与科研阅读、证据核验直接相关的方法卡片
- 格式：Markdown、TXT、CSV、JSON、YAML 文本
- 未收录：课程学习、软件与系统、生活与创作、个人偏好、授权原文
- 未收录：原始 PDF、图片、PPT、Word、音视频等二进制附件

原始附件仍以本机 Obsidian 真源为准。本仓库用于在其他设备上检索科研进展、证据边界、待办与来源说明，不替代实验原始数据。

## 研究主线

当前个人材料体系为 **Bi₂Te₃（碲化铋）**，主线为 SPS 制备母材、阵列成形、三维互连多孔结构与器件应用。磁控溅射仅用于模板前驱膜；SPS 制块与模板压入是两项不同工艺。旧 Sb–Te / Sb₂Te₃ 资料保留原材料标签，不能改写成个人 Bi₂Te₃ 实验结果。

文献中的 500 MPa 等工艺参数是特定样品的报道条件，不构成已证实的最低压力或本项目操作配方；涉及 S、σ、κ、PF、ZT 的数值须回到原文和补充材料核对。

## 科研项目索引

| 编号 | 项目 | 记录状态 | 入口 |
|---|---|---|---|
| **Project-0002** | 马景盛论文翻译 | 待验收 | [马景盛论文翻译](<跨项目记忆/02-项目/Project-0002-马景盛论文翻译/马景盛论文翻译.md>) |
| **Project-0006** | CdTe高强高延性论文卡片 | 待验收 | [CdTe高强高延性论文卡片](<跨项目记忆/02-项目/Project-0006-CdTe高强高延性论文卡片/CdTe高强高延性论文卡片.md>) |
| **Project-0007** | Ag2Te纳米线论文总结 | 状态待核对 | [Ag2Te纳米线论文总结](<跨项目记忆/02-项目/Project-0007-Ag2Te纳米线论文总结/Ag2Te纳米线论文总结.md>) |
| **Project-0012** | Origin模拟XRD | 10/26结构因子与结构因子模平方关系已解释；织构仅作答疑，未新增测量或改PPT；10/19—10/25周总结完整覆盖 | [Origin模拟XRD](<跨项目记忆/02-项目/Project-0012-Origin模拟XRD/Origin模拟XRD.md>) |
| **Project-0020** | 半导体强韧化与柔性热电文献 | 本轮已入库，候选待查新 | [Project-0020-半导体强韧化与柔性热电文献](<跨项目记忆/02-项目/Project-0020-半导体强韧化与柔性热电文献/Project-0020-半导体强韧化与柔性热电文献.md>) |
| **Project-0022** | 阵列与多孔表面热电文献 | 10/28拟优化致密Bi₂Te₃薄膜连续性与电输运基线；多孔化综合收益待匹配κ验证；10/19—10/25周总结完整覆盖 | [阵列与多孔表面热电文献](<跨项目记忆/02-项目/Project-0022-阵列与多孔表面热电文献/阵列与多孔表面热电文献.md>) |
| **Project-0028** | GitHub科研工作台 | Scientific-Research私有仓库28文件已交付核验；用户验收与网页视觉检查待办 | [GitHub科研工作台](<跨项目记忆/02-项目/Project-0028-GitHub科研工作台/GitHub科研工作台.md>) |
| **Project-0029** | 热电ZT数据数字化 | 资料已录；验收边界见摘要 | [热电ZT数据数字化](<跨项目记忆/02-项目/Project-0029-热电ZT数据数字化/热电ZT数据数字化.md>) |
| **Project-0030** | 碲化锑热电汇报逻辑与实验规划 | 资料已录；验收边界见摘要 | [碲化锑热电汇报逻辑与实验规划](<跨项目记忆/02-项目/Project-0030-碲化锑热电汇报逻辑与实验规划/碲化锑热电汇报逻辑与实验规划.md>) |
| **Project-0031** | AAO综述精读与组会汇报 | AAO综述两页背景与孔阵列畴界解释已补到专项 | [AAO综述精读与组会汇报](<跨项目记忆/02-项目/Project-0031-AAO综述精读与组会汇报/AAO综述精读与组会汇报.md>) |
| **Project-0032** | 纳米嵌合界面剥离精读 | 资料已录；验收边界见摘要；10/12—18周总结部分覆盖 | [纳米嵌合界面剥离精读](<跨项目记忆/02-项目/Project-0032-纳米嵌合界面剥离精读/纳米嵌合界面剥离精读.md>) |
| **Project-0033** | Sb2Te3基体与球磨SPS文献对标 | 资料已录；验收边界见摘要；10/12—18周总结部分覆盖 | [Sb2Te3基体与球磨SPS文献对标](<跨项目记忆/02-项目/Project-0033-Sb2Te3基体与球磨SPS文献对标/Sb2Te3基体与球磨SPS文献对标.md>) |
| **Project-0034** | AAO阵列制备方案与流程图 | 10/28 Al100nm/Cu10nm、Si、400℃/6h已记录；先成孔核验，再扩孔与完整释放，层序待补 | [AAO阵列制备方案与流程图](<跨项目记忆/02-项目/Project-0034-AAO阵列制备方案与流程图/AAO阵列制备方案与流程图.md>) |
| **Project-0035** | 三维互连多孔结构研读 | Xiang2026的16步详解与设备迁移边界已补到专项 | [三维互连多孔结构研读](<跨项目记忆/02-项目/Project-0035-三维互连多孔结构研读/三维互连多孔结构研读.md>) |
| **Project-0036** | 多孔微晶格与设备替代方案 | 10/28 Jin与Liu用户提供正文已做限定图文核验；PF/热导项与n型成分边界更新，流程新图待验 | [多孔微晶格与设备替代方案](<跨项目记忆/02-项目/Project-0036-多孔微晶格与设备替代方案/多孔微晶格与设备替代方案.md>) |
| **Project-0037** | Miao热电器件汇报PPT | 资料已录；验收边界见摘要；10/12—18周总结部分覆盖 | [Miao热电器件汇报PPT](<跨项目记忆/02-项目/Project-0037-Miao热电器件汇报PPT/Miao热电器件汇报PPT.md>) |
| **Project-0038** | 热电应用文献与汇报预览 | 资料已录；验收边界见摘要；10/12—18周总结部分覆盖 | [热电应用文献与汇报预览](<跨项目记忆/02-项目/Project-0038-热电应用文献与汇报预览/热电应用文献与汇报预览.md>) |
| **Project-0039** | Sb-Te实测XRD图谱 | 参考版已交付；原始ICDD表待补；10/12—18周总结部分覆盖 | [Sb-Te实测XRD图谱](<跨项目记忆/02-项目/Project-0039-Sb-Te实测XRD图谱/Sb-Te实测XRD图谱.md>) |
| **Project-0040** | 三维互连AAO相似工艺文献检索 | 紧急选文9篇、6有3缺及工艺匹配缺口已补到检索专项 | [三维互连AAO相似工艺文献检索](<跨项目记忆/02-项目/Project-0040-三维互连AAO相似工艺文献检索/三维互连AAO相似工艺文献检索.md>) |
| **Project-0041** | 热电实验设备与测试条件清单 | 已有设备已确认；配置与测试条件待落实；10/12—18周总结部分覆盖 | [热电实验设备与测试条件清单](<跨项目记忆/02-项目/Project-0041-热电实验设备与测试条件清单/热电实验设备与测试条件清单.md>) |
| **Project-0042** | 组会PPT审阅与资料梳理 | 10/28当前工艺数据稿26页（20正文＋6备查），讲稿与原图QA归0042；电沉积条件与短句验收待补 | [组会PPT审阅与资料梳理](<跨项目记忆/02-项目/Project-0042-组会PPT审阅与资料梳理/组会PPT审阅与资料梳理.md>) |
| **Project-0052** | SCI论文协作体系 | 10/23旧笔记已存，本轮补登记；科研断言待复核，不作为当前定论 | [SCI论文协作体系](<跨项目记忆/02-项目/Project-0052-SCI论文协作体系/SCI论文协作体系.md>) |
| **Project-0001** | 冯骁斌研究方向报告 | 已完成 | [冯骁斌研究方向报告](<跨项目记忆/03-归档/项目/Project-0001-冯骁斌研究方向报告/冯骁斌研究方向报告.md>) |
| **Project-0003** | CsPbBr3双配体机制图 | 已完成 | [CsPbBr3双配体机制图](<跨项目记忆/03-归档/项目/Project-0003-CsPbBr3双配体机制图/CsPbBr3双配体机制图.md>) |

## 导航

- [科研方法与证据规范](<跨项目记忆/01-核心/科研方法与证据规范.md>)
- [科研文献原始索引](<跨项目记忆/01-核心/科研文献.md>)
- [科研项目总登记表](<跨项目记忆/01-核心/科研项目总登记表.md>)

## 维护约定

后续增量同步应继续遵守「只增不减、先核验后写入」：不从本仓库反向覆盖 Obsidian 真源，不把私人、课程、软件安装或生活任务混入科研记忆。

File: 跨项目记忆/02-项目/Project-0020-半导体强韧化与柔性热电文献/专利技术卡片/S01 一种具有超纳米孪晶和等轴晶结构的高塑性碲化镉薄膜的制备方法.md
---
cssclasses: [brain-note, brain-patent]
project_id: Project-0020
project_name: 半导体强韧化与柔性热电文献
authorization_id: AUTH-20260922-005
source_thread_id: 01a0c798-ee76-7422-b040-ca00a23b1c92
source_id: S01
source_kind: patent-publication
source_sha256: e2b387bdcc89348a658f2fee68a4709e0697fe9b420a109a446e04155be37e69
tags: [第二大脑, 科研文献, 专利技术]
---
# 一种具有超纳米孪晶和等轴晶结构的高塑性碲化镉薄膜的制备方法

> [!warning] 证据性质
> 本卡整理所给专利文本中的权利要求、实施例和申请人解释。它不构成独立实验复核或法律状态意见。

## 专利文本与来源

- 公开号/文本：CN117904579B
- 日期：申请号202410047904.3；B版文本日期2026-03-31；A版日期2024-04-19
- 原文：[打开PDF](file:///C:/Users/Administrator/Desktop/workspace/Projects/Project-0020-%E5%8D%8A%E5%AF%BC%E4%BD%93%E5%BC%BA%E9%9F%A7%E5%8C%96%E4%B8%8E%E6%9F%94%E6%80%A7%E7%83%AD%E7%94%B5%E6%96%87%E7%8C%AE/02-%E8%BE%93%E5%85%A5%E6%9D%90%E6%96%99/%E5%8E%9F%E6%96%87/CdTe-ultranano-twin-patent.pdf#page=1)
- 主题：CdTe, 间歇溅射, 等轴晶, 超纳米孪晶
- 当前法律状态和权利有效性未核验。
## 技术方案与问题
通过间歇溅射制备CdTe超纳米孪晶/等轴晶薄膜，目标是在低温基底条件下细化组织并提高压缩塑性。晶界旋转/迁移及孪晶调节是申请人解释，未作为独立机制实验验证。

## 工艺窗口与实施例
文本给出25–75°C、1.5–3 Pa、RF 30–50 W、沉积20–30 min后停20–30 min、共3–5 h。例1为50°C、1.5 Pa、45 sccm、40 W、30/30 min、8周期（净沉积4 h）。清洗偏压700–800 V与沉积参数分开记录，不能混作沉积电压。[Patent text: PDF p.3–7]

## 关键结果与图表证据
例1报告晶粒约9.7 nm、长宽比1.25、孪晶约1.8 nm；对照晶粒约20 nm、长宽比14.4、孪晶约2.5 nm。压缩强度1.18–1.35 GPa、应变15–30%为文本主张；Figure 8图示读数约1.1–1.3 GPa量级，与文字区间并不完全一致，不从像素图读取更精确数值。[Patent text: PDF p.8–12, Fig.4–8]
Figures: Fig.1 XRD(p.8), 2表面(p.8), 3截面(p.9), 4 TEM统计(p.9), 5工艺压力(p.10), 6–7对照TEM(p.10–11), 8压缩(p.12)。主文未见表格。

## 结论边界与核查
权利要求、说明书性能范围和图中曲线均保留，不能把“提升3–6倍”改写成增加300–600%。工作温度在权利要求与说明书不同段落出现20–75°C、25–75°C及20–100°C等差异；本卡仅引用具体实施例。没有器件光电效率或独立拉伸断裂韧度测试。当前法律状态和权利有效性未查官方数据库；这里只记录提供的B版授权文本标识。

## 分析与候选验证
[Analysis] 实施例与对照可能同时改变沉积时间、膜厚、温度与间歇策略，尚不能只归因孪晶。候选实验：匹配膜厚和总热预算，连续/间歇为主变量，配套压缩、薄膜拉伸和开裂应变。可能失败：沉积变量仍共变；基底约束使失效模式不可比。新颖性未查。

File: 跨项目记忆/02-项目/Project-0020-半导体强韧化与柔性热电文献/专利技术卡片/S02 一种具有仿生螺旋超结构的薄膜热电器件及其制备方法.md
---
cssclasses: [brain-note, brain-patent]
project_id: Project-0020
project_name: 半导体强韧化与柔性热电文献
authorization_id: AUTH-20260922-005
source_thread_id: 01a0c798-ee76-7422-b040-ca00a23b1c92
source_id: S02
source_kind: patent-publication
source_sha256: b15dd11b16539b988d32ebd659f035e0e05c5c960c6ddbc1844c8dcda4c624e7
tags: [第二大脑, 科研文献, 专利技术]
---
# 一种具有仿生螺旋超结构的薄膜热电器件及其制备方法

> [!warning] 证据性质
> 本卡整理所给专利文本中的权利要求、实施例和申请人解释。它不构成独立实验复核或法律状态意见。

## 专利文本与来源

- 公开号/文本：CN122514187A
- 日期：申请号202610322088.1；公开日期2026-08-04
- 原文：[打开PDF](file:///C:/Users/Administrator/Desktop/workspace/Projects/Project-0020-%E5%8D%8A%E5%AF%BC%E4%BD%93%E5%BC%BA%E9%9F%A7%E5%8C%96%E4%B8%8E%E6%9F%94%E6%80%A7%E7%83%AD%E7%94%B5%E6%96%87%E7%8C%AE/02-%E8%BE%93%E5%85%A5%E6%9D%90%E6%96%99/%E5%8E%9F%E6%96%87/Ag2Te-spiral-device-patent.pdf#page=1)
- 主题：Ag2Te, 螺旋超结构, 柔性热电, 器件
- 当前法律状态和权利有效性未核验。
## 技术方案与问题
Ag₂Te薄膜沉积到3D打印韧性树脂螺旋骨架，以几何超结构吸收器件整体变形。目标是降低薄膜局部应变；15%是器件结构总体应变，不是Ag₂Te本征拉伸应变。

## 工艺窗口与实施例
树脂螺旋基底厚0.1–1 mm，Ag₂Te层1–2 μm、Ag:Te=2:1；结构包括镜像单元和环形设计。示例几何R1=1、R2=2.5、R3=1、w=0.4、L=10 mm，并给出R3+2R2−R1=L/2。打印层厚0.05 mm、曝光1–4 s。溅射Ag DC 0–26 W、Te RF 0–40 W等范围较宽，工作点复现信息有限。[Patent text: PDF p.2–9]

## 关键结果与图表证据
约15%器件整体应变处首次出现裂纹，位于应变热点。ΔT=100 K时报告功率密度22 μW cm⁻²，面积分母定义需确认；100次、5%应变、ΔT=20 K循环后保持率>97%为文本口径，图像视觉约96–97%。Figure18报告0.78 V/500 s，电路/温差/负载条件未充分说明，不能与Figure14约25 mV@100 K的情景拼接。[Patent text: PDF p.9–10, Figs.12–18]
Figures: Fig.1透视(p.11), 2剖面(p.12), 3正视(p.13), 4环形(p.14), 5单元(p.15), 6几何比较(p.16), 7 XRD(p.17), 8显微结构(p.18), 9应力应变(p.19), 10–11强度/力学(p.20), 12–13裂纹(p.21), 14输出(p.22), 15循环(p.23), 16–17应用(p.24), 18电压(p.25)。主文未见表格。

## 结论边界与核查
电压曲线不等同输出功率；Figure14电流/电压轴暗示nW量级功率，但和22 μW cm⁻²的面积归一化无法仅凭图确认。柔性证据来自结构整体应变，不能证明Ag₂Te膜本征韧性提高。PDF为A公开文本，另有同名CAJ伴件；本次未独立比对CAJ与PDF逐页内容，也未查官方法律状态。

## 分析与候选验证
[Analysis] 器件的柔性可能主要来自几何结构。可用相同薄膜的平面基底/螺旋骨架对照，测局部膜应变、裂纹起始和完整I–V功率。可能失败：实际膜局部应变难测；树脂热膨胀和界面滑移主导结果。新颖性未查。

File: 跨项目记忆/02-项目/Project-0020-半导体强韧化与柔性热电文献/专利技术卡片/S03 一种具有高强度高塑性多级梯度结构的碲化镉薄膜的制备方法.md
---
cssclasses: [brain-note, brain-patent]
project_id: Project-0020
project_name: 半导体强韧化与柔性热电文献
authorization_id: AUTH-20260922-005
source_thread_id: 01a0c798-ee76-7422-b040-ca00a23b1c92
source_id: S03
source_kind: patent-publication
source_sha256: d72a6c99f9096c064777e68c5671a42431988c84b57c35fb1e0c599b10a11313
tags: [第二大脑, 科研文献, 专利技术]
---
# 一种具有高强度高塑性多级梯度结构的碲化镉薄膜的制备方法

> [!warning] 证据性质
> 本卡整理所给专利文本中的权利要求、实施例和申请人解释。它不构成独立实验复核或法律状态意见。

## 专利文本与来源

- 公开号/文本：CN117702065B
- 日期：申请号202311679126.1；B版文本日期2026-03-31；A版日期2024-03-15
- 原文：[打开PDF](file:///C:/Users/Administrator/Desktop/workspace/Projects/Project-0020-%E5%8D%8A%E5%AF%BC%E4%BD%93%E5%BC%BA%E9%9F%A7%E5%8C%96%E4%B8%8E%E6%9F%94%E6%80%A7%E7%83%AD%E7%94%B5%E6%96%87%E7%8C%AE/02-%E8%BE%93%E5%85%A5%E6%9D%90%E6%96%99/%E5%8E%9F%E6%96%87/CdTe-gradient-patent.pdf#page=1)
- 主题：CdTe, 多级梯度, 晶粒, 孪晶
- 当前法律状态和权利有效性未核验。
## 技术方案与问题
专利提出CdTe多级梯度膜，两条路线分别逐级降温或降压/降Ar流量，目标是形成粗晶到细晶、孪晶尺度递变组织。梯度提供渐进塑性的说法属于申请人设计假设。

## 工艺窗口与实施例
温度路线：450→300→150→20°C，1.5 Pa、40 W、每段1 h。压力路线：1.5→1.0→0.5 Pa、20°C、40 W、Ar 45→30→15 sccm，每段1 h。示例膜厚约1.8 μm。[Patent text: PDF p.3–7]

## 关键结果与图表证据
温度梯度样品报告晶粒约51.2–73.3 nm至9.5–12.8 nm，孪晶7.1–12.4 nm至1.0–1.3 nm；3.9 nm为权利要求范围，非示例实测。压缩：温度梯度1.2 GPa/20%；压力梯度1.1 GPa/16%；均匀柱状0.8 GPa/12.9%；等轴1.1 GPa/14.7%。据所报数值分别约提升50%/55%、约9.1%/36.0%，与概述中的10%/36%有取整差异。[Patent text: PDF p.8, 10–13]
Figures: Fig.1 XRD、2 SEM(p.10)；3梯度TEM(p.11)；4压力梯度TEM(p.12)；5–6对照/曲线(p.12–13)。主文未见表格。

## 结论边界与核查
专利将梯度位错/背应力强化作为解释，未见定量GND或反向加载独立分离各机制。两梯度路线总时长约3 h，柱状/等轴对照热历史不完全相同，可能有混杂。所给是B版授权文本标识，当前法律状态未核验。

## 分析与候选验证
同总厚度、沉积量、热预算与成分下对比正/反梯度和均匀膜；测深度分辨晶粒、孪晶/GND、压缩/拉伸及卸载再加载背应力。可能失败：梯度同时改变成分/孔隙/残余应力；微米膜厚内梯度难稳定复现。新颖性未查。

File: 跨项目记忆/02-项目/Project-0020-半导体强韧化与柔性热电文献/专利技术卡片/S04 一种具有高韧性的纤维羽毛状纳米晶碲化铋热电薄膜及其制备方法.md
---
cssclasses: [brain-note, brain-patent]
project_id: Project-0020
project_name: 半导体强韧化与柔性热电文献
authorization_id: AUTH-20260922-005
source_thread_id: 01a0c798-ee76-7422-b040-ca00a23b1c92
source_id: S04
source_kind: patent-publication
source_sha256: 747e9eb5dfaa3b77d6d3b3e93d0ae86273bcf14950929044daff9866b5ca9f70
tags: [第二大脑, 科研文献, 专利技术]
---
# 一种具有高韧性的纤维羽毛状纳米晶碲化铋热电薄膜及其制备方法

> [!warning] 证据性质
> 本卡整理所给专利文本中的权利要求、实施例和申请人解释。它不构成独立实验复核或法律状态意见。

## 专利文本与来源

- 公开号/文本：CN119663178B
- 日期：申请号202411767901.3；B版文本日期2025-11-25；A版日期2025-03-21
- 原文：[打开PDF](file:///C:/Users/Administrator/Desktop/workspace/Projects/Project-0020-%E5%8D%8A%E5%AF%BC%E4%BD%93%E5%BC%BA%E9%9F%A7%E5%8C%96%E4%B8%8E%E6%9F%94%E6%80%A7%E7%83%AD%E7%94%B5%E6%96%87%E7%8C%AE/02-%E8%BE%93%E5%85%A5%E6%9D%90%E6%96%99/%E5%8E%9F%E6%96%87/Bi2Te3-feather-film-patent.pdf#page=1)
- 主题：Bi2Te3, 羽毛状纳米晶, 间歇溅射, 弯折
- 当前法律状态和权利有效性未核验。
## 技术方案与问题
专利提出间歇共溅射Bi₂Te₃与Te形成纤维羽毛状纳米晶热电膜，以改善弯折性能并展示热电输出。题名中的“高韧性”不等于测得断裂韧度KIC。

## 工艺窗口与实施例
示例：20–30°C、Ar 85–90 sccm、2–3 Pa，Bi₂Te₃ DC 8–12 W、Te RF 38–42 W，开启15–17 min/关闭10–30 min、3–5周期；例为25°C、3 Pa、90 sccm、RF40 W、DC10 W、偏压50 V、15/20 min×4，总净沉积约60 min。偏压极性应核设备，不能只据“正偏压”设定。[Patent text: PDF p.2–7]

## 关键结果与图表证据
示例晶粒32.28 nm、28.82 nm，对照20.24 nm；εcr报告7.3%、3.1% vs 1.8%、0.3%。r=8 mm、10000次弯折ΔR约20%；3000次SEM未见明显裂纹；3000次后约1 mV为文本报告。[Patent text: PDF p.9–13, Figs.5–11]
PF文字写2.76 μW m⁻¹ K⁻²，Figure12纵轴标注×10³ μW m⁻¹ K⁻²、曲线约2760 μW m⁻¹ K⁻²；与同主题论文S08报告值一致。应并列记录文本2.76与图轴解释2760，后者为解释性还原，不静默改正。Figure13为结构示意，非κ或ZT测量。[Patent text: PDF p.11, 13, 20; S08 PDF p.8]
Figures: 1–2设备/布局(p.14)，3–4 XRD/SEM(p.15)，5羽毛TEM(p.16)，6–7 HRTEM统计(p.17)，8–9弯折(p.18)，10–11 SEM/电输运(p.19)，12–13 PF/示意(p.20)，14器件电压(p.21)。Table1对比见p.12。

## 结论边界与核查
折弯半径、循环数、裂纹和电阻变化是柔韧/可靠性代理量；没有KIC或独立J积分。示意声子机制非κ实验。PF图轴与文字不一致是复现风险。B版文本当前法律状态未核验。

## 分析与候选验证
[Analysis] 在相同厚度/基底下报告原始S、σ、PF、κ和温度，并对齐弯曲疲劳、微拉伸开裂、循环ΔR。可能失败：膜厚/粗糙度差异使输出不一致；基底贡献主导应变。新颖性未查。

File: 跨项目记忆/02-项目/Project-0020-半导体强韧化与柔性热电文献/专利技术卡片/S05 一种具有珍珠扇贝结构的高柔韧性碲化银热电薄膜及其制备方法和应用.md
---
cssclasses: [brain-note, brain-patent]
project_id: Project-0020
project_name: 半导体强韧化与柔性热电文献
authorization_id: AUTH-20260922-005
source_thread_id: 01a0c798-ee76-7422-b040-ca00a23b1c92
source_id: S05
source_kind: patent-publication
source_sha256: aedb57b3c900a4511fc9f092d70eb997760c2e11a5ceffd2ac98c5b8714252b3
tags: [第二大脑, 科研文献, 专利技术]
---
# 一种具有珍珠扇贝结构的高柔韧性碲化银热电薄膜及其制备方法和应用

> [!warning] 证据性质
> 本卡整理所给专利文本中的权利要求、实施例和申请人解释。它不构成独立实验复核或法律状态意见。

## 专利文本与来源

- 公开号/文本：CN121985722A
- 日期：申请号202610224416.4；公开日期2026-05-05
- 原文：[打开PDF](file:///C:/Users/Administrator/Desktop/workspace/Projects/Project-0020-%E5%8D%8A%E5%AF%BC%E4%BD%93%E5%BC%BA%E9%9F%A7%E5%8C%96%E4%B8%8E%E6%9F%94%E6%80%A7%E7%83%AD%E7%94%B5%E6%96%87%E7%8C%AE/02-%E8%BE%93%E5%85%A5%E6%9D%90%E6%96%99/%E5%8E%9F%E6%96%87/Ag2Te-pearl-shell-film-patent.pdf#page=1)
- 主题：Ag2Te, 珍珠扇贝, 薄膜, 柔性热电
- 当前法律状态和权利有效性未核验。
## 技术方案与问题
专利通过Ag与Te间歇溅射形成Ag₂Te珍珠/扇贝样复合结构膜，并报告弯折、输运和微型器件演示。

## 工艺窗口与实施例
窗口：Ag DC20–30 W、Te RF39–41 W，20–30°C、1–1.5 Pa、Ar30–40 sccm、15/15 min开关×4。例：25°C、1 Pa、Ag30 W/Te40 W、PI基底，厚约1.4–1.6 μm。Ag颗粒100–400 nm，径向Ag₂Te区40–85 nm。[Patent text: PDF p.2–8]

## 关键结果与图表证据
Ag:Te比例与形貌/相有关系：22 W示例约1.95呈n型；20 W对照约1.85为p型；35 W约2.4未见目标结构。例1与例5都报告2.2，但例5描述为柱状结构，说明组成比不能单独作为目标结构判据；应区分元素富集和晶相鉴定层级。[Patent text: PDF p.5–8]
r=8 mm、5000次弯折ΔR约20%，SEM未见明显裂纹；PF=51.92 μW m⁻¹ K⁻²@RT，σ=22671 S m⁻¹。未报同一试样κ与完整ZT；能量过滤是作者解释。约0.9 mV/15 min触碰及LED展示经电压转换器，不代表薄膜直接驱动LED功率。[Patent text: PDF p.9–12, 17–18]
Figures: 1设备(p.13)；2–3 XRD/SEM(p.14)；4 HAADF/EDS(p.15)；5弯折(p.16)；6–7输运/电压(p.17)；8 LED(p.18)。Table1循环比较(p.11)，未统一弯曲半径/应变。

## 结论边界与核查
弯曲半径与电阻保持不足以证明断裂韧性；结构、Ag比例、载流子类型与相变可能同时变化。A公开文本法律状态未查验。

## 分析与候选验证
固定Ag:Te化学计量，改变占空比/基底温度调节珍珠壳形貌，测相组成、载流子、PF/κ与微拉伸。可能失败：化学计量和形貌无法独立调节；Ag迁移/相变导致批次差异。新颖性未查。
