Repository: Nomigreat/Cross-device-memory

# Cross-device memory · Codex 科研记忆

这是 Codex 侧 Obsidian 跨项目记忆的跨设备文本快照，仅保留科研相关内容。仓库为私有仓库。

## 范围

- 来源：`D:\ObsidianVault\跨项目记忆`
- 快照日期：2026-11-04
- 收录：**24 个科研项目**，以及 4 份与科研阅读、证据核验直接相关的方法卡片
- 格式：Markdown、TXT、CSV、JSON、YAML 文本
- 未收录：课程学习、软件与系统、生活与创作、个人偏好、授权原文
- 未收录：原始 PDF、图片、PPT、Word、音视频等二进制附件

原始附件仍以本机 Obsidian 真源为准。本仓库用于在其他设备上检索科研进展、证据边界、待办与来源说明，不替代实验原始数据。

## 研究主线

当前个人材料体系为 **Bi₂Te₃（碲化铋）**，主线为 SPS 制备母材、阵列成形、三维互连多孔结构与器件应用。磁控溅射仅用于模板前驱膜；SPS 制块与模板压入是两项不同工艺。旧 Sb–Te / Sb₂Te₃ 资料保留原材料标签，不能改写成个人 Bi₂Te₃ 实验结果。

文献中的 500 MPa 等工艺参数是特定样品的报道条件，不构成已证实的最低压力或本项目操作配方；涉及 S、σ、κ、PF、ZT 的数值须回到原文和补充材料核对。

## 科研项目索引

| 编号 | 项目 | 记录状态 | 入口 |
|---|---|---|---|
| **Project-0002** | 马景盛论文翻译 | 待验收 | [马景盛论文翻译](<跨项目记忆/02-项目/Project-0002-马景盛论文翻译/马景盛论文翻译.md>) |
| **Project-0006** | CdTe高强高延性论文卡片 | 待验收 | [CdTe高强高延性论文卡片](<跨项目记忆/02-项目/Project-0006-CdTe高强高延性论文卡片/CdTe高强高延性论文卡片.md>) |
| **Project-0007** | Ag2Te纳米线论文总结 | 状态待核对 | [Ag2Te纳米线论文总结](<跨项目记忆/02-项目/Project-0007-Ag2Te纳米线论文总结/Ag2Te纳米线论文总结.md>) |
| **Project-0012** | Origin模拟XRD | 10/26结构因子与结构因子模平方关系已解释；织构仅作答疑，未新增测量或改PPT；10/19—10/25周总结完整覆盖 | [Origin模拟XRD](<跨项目记忆/02-项目/Project-0012-Origin模拟XRD/Origin模拟XRD.md>) |
| **Project-0020** | 半导体强韧化与柔性热电文献 | 本轮已入库，候选待查新 | [Project-0020-半导体强韧化与柔性热电文献](<跨项目记忆/02-项目/Project-0020-半导体强韧化与柔性热电文献/Project-0020-半导体强韧化与柔性热电文献.md>) |
| **Project-0022** | 阵列与多孔表面热电文献 | 10/28拟优化致密Bi₂Te₃薄膜连续性与电输运基线；多孔化综合收益待匹配κ验证；10/19—10/25周总结完整覆盖 | [阵列与多孔表面热电文献](<跨项目记忆/02-项目/Project-0022-阵列与多孔表面热电文献/阵列与多孔表面热电文献.md>) |
| **Project-0028** | GitHub科研工作台 | Scientific-Research私有仓库28文件已交付核验；用户验收与网页视觉检查待办 | [GitHub科研工作台](<跨项目记忆/02-项目/Project-0028-GitHub科研工作台/GitHub科研工作台.md>) |
| **Project-0029** | 热电ZT数据数字化 | 资料已录；验收边界见摘要 | [热电ZT数据数字化](<跨项目记忆/02-项目/Project-0029-热电ZT数据数字化/热电ZT数据数字化.md>) |
| **Project-0030** | 碲化锑热电汇报逻辑与实验规划 | 资料已录；验收边界见摘要 | [碲化锑热电汇报逻辑与实验规划](<跨项目记忆/02-项目/Project-0030-碲化锑热电汇报逻辑与实验规划/碲化锑热电汇报逻辑与实验规划.md>) |
| **Project-0031** | AAO综述精读与组会汇报 | AAO综述两页背景与孔阵列畴界解释已补到专项 | [AAO综述精读与组会汇报](<跨项目记忆/02-项目/Project-0031-AAO综述精读与组会汇报/AAO综述精读与组会汇报.md>) |
| **Project-0032** | 纳米嵌合界面剥离精读 | 资料已录；验收边界见摘要；10/12—18周总结部分覆盖 | [纳米嵌合界面剥离精读](<跨项目记忆/02-项目/Project-0032-纳米嵌合界面剥离精读/纳米嵌合界面剥离精读.md>) |
| **Project-0033** | Sb2Te3基体与球磨SPS文献对标 | 资料已录；验收边界见摘要；10/12—18周总结部分覆盖 | [Sb2Te3基体与球磨SPS文献对标](<跨项目记忆/02-项目/Project-0033-Sb2Te3基体与球磨SPS文献对标/Sb2Te3基体与球磨SPS文献对标.md>) |
| **Project-0034** | AAO阵列制备方案与流程图 | 10/28 Al100nm/Cu10nm、Si、400℃/6h已记录；先成孔核验，再扩孔与完整释放，层序待补 | [AAO阵列制备方案与流程图](<跨项目记忆/02-项目/Project-0034-AAO阵列制备方案与流程图/AAO阵列制备方案与流程图.md>) |
| **Project-0035** | 三维互连多孔结构研读 | Xiang2026的16步详解与设备迁移边界已补到专项 | [三维互连多孔结构研读](<跨项目记忆/02-项目/Project-0035-三维互连多孔结构研读/三维互连多孔结构研读.md>) |
| **Project-0036** | 多孔微晶格与设备替代方案 | 10/28 Jin与Liu用户提供正文已做限定图文核验；PF/热导项与n型成分边界更新，流程新图待验 | [多孔微晶格与设备替代方案](<跨项目记忆/02-项目/Project-0036-多孔微晶格与设备替代方案/多孔微晶格与设备替代方案.md>) |
| **Project-0037** | Miao热电器件汇报PPT | 资料已录；验收边界见摘要；10/12—18周总结部分覆盖 | [Miao热电器件汇报PPT](<跨项目记忆/02-项目/Project-0037-Miao热电器件汇报PPT/Miao热电器件汇报PPT.md>) |
| **Project-0038** | 热电应用文献与汇报预览 | 资料已录；验收边界见摘要；10/12—18周总结部分覆盖 | [热电应用文献与汇报预览](<跨项目记忆/02-项目/Project-0038-热电应用文献与汇报预览/热电应用文献与汇报预览.md>) |
| **Project-0039** | Sb-Te实测XRD图谱 | 参考版已交付；原始ICDD表待补；10/12—18周总结部分覆盖 | [Sb-Te实测XRD图谱](<跨项目记忆/02-项目/Project-0039-Sb-Te实测XRD图谱/Sb-Te实测XRD图谱.md>) |
| **Project-0040** | 三维互连AAO相似工艺文献检索 | 紧急选文9篇、6有3缺及工艺匹配缺口已补到检索专项 | [三维互连AAO相似工艺文献检索](<跨项目记忆/02-项目/Project-0040-三维互连AAO相似工艺文献检索/三维互连AAO相似工艺文献检索.md>) |
| **Project-0041** | 热电实验设备与测试条件清单 | 已有设备已确认；配置与测试条件待落实；10/12—18周总结部分覆盖 | [热电实验设备与测试条件清单](<跨项目记忆/02-项目/Project-0041-热电实验设备与测试条件清单/热电实验设备与测试条件清单.md>) |
| **Project-0042** | 组会PPT审阅与资料梳理 | 10/28当前工艺数据稿26页（20正文＋6备查），讲稿与原图QA归0042；电沉积条件与短句验收待补 | [组会PPT审阅与资料梳理](<跨项目记忆/02-项目/Project-0042-组会PPT审阅与资料梳理/组会PPT审阅与资料梳理.md>) |
| **Project-0052** | SCI论文协作体系 | 10/23旧笔记已存，本轮补登记；科研断言待复核，不作为当前定论 | [SCI论文协作体系](<跨项目记忆/02-项目/Project-0052-SCI论文协作体系/SCI论文协作体系.md>) |
| **Project-0001** | 冯骁斌研究方向报告 | 已完成 | [冯骁斌研究方向报告](<跨项目记忆/03-归档/项目/Project-0001-冯骁斌研究方向报告/冯骁斌研究方向报告.md>) |
| **Project-0003** | CsPbBr3双配体机制图 | 已完成 | [CsPbBr3双配体机制图](<跨项目记忆/03-归档/项目/Project-0003-CsPbBr3双配体机制图/CsPbBr3双配体机制图.md>) |

## 导航

- [科研方法与证据规范](<跨项目记忆/01-核心/科研方法与证据规范.md>)
- [科研文献原始索引](<跨项目记忆/01-核心/科研文献.md>)
- [科研项目总登记表](<跨项目记忆/01-核心/科研项目总登记表.md>)

## 维护约定

后续增量同步应继续遵守「只增不减、先核验后写入」：不从本仓库反向覆盖 Obsidian 真源，不把私人、课程、软件安装或生活任务混入科研记忆。

File: 跨项目记忆/02-项目/Project-0036-多孔微晶格与设备替代方案/交付资料/多孔热电材料制备流程图文献筛选-20261010.md
# 多孔热电材料制备流程图文献筛选

检索日期：2026-10-10。范围沿用本项目的多孔热电材料方向。优先条件是原始研究中有从原料/模板到最终多孔样品的制备流程示意图；孔结构显微图、单纯器件结构图不能代替流程图。

## 1. 优先阅读：KCl 造孔与 SPS 成块

**Lee et al. Selective Dissolution-Derived Nanoporous Design of Impurity-Free Bi₂Te₃ Alloys with High Thermoelectric Performance. Small 19(14), 2205202 (2023).**

- DOI：[10.1002/smll.202205202](https://doi.org/10.1002/smll.202205202)
- [出版社全文](https://onlinelibrary.wiley.com/doi/full/10.1002/smll.202205202)
- [德国国家图书馆开放全文 PDF，第 3 页](https://d-nb.info/1278073388/34#page=3)
- 制备流程图：**Fig. 1a**；造孔过程示意：**Fig. 1b**。
- 实际材料：Bi₀.₄Sb₁.₆Te₃（BST）。标题中的 Bi₂Te₃ alloys 不应误读为实验对象全部是纯 Bi₂Te₃。
- 流程：BST 与 KCl 粉末混合 → 球磨 → 去离子水中超声并选择性溶解除去 KCl → 完全干燥 → SPS 烧结成多孔块体。
- 可借鉴内容：现成热电粉体的造孔、洗涤去除造孔剂以及后续块体成型。**图从现成 BST 粉末开始，不包含元素合金化步骤。**
- 核验状态：出版社元数据与开放 PDF 正文、Fig. 1 图注及对应流程文字已核验；远程 PDF 截图失败，未完成该图的视觉检查。未下载新 PDF/SI，亦未提取为可执行实验 SOP。

## 2. 三维 AAO 模板热机械成形

**Xiang et al. Thermomechanical molding of three-dimensional nanoporous metamaterials with great crystallinity. Science China Technological Sciences 69, 1120201 (2026).**

- DOI：[10.1007/s11431-025-3086-1](https://doi.org/10.1007/s11431-025-3086-1)
- [出版社页面](https://link.springer.com/article/10.1007/s11431-025-3086-1)
- 制备流程图：**Fig. 1a–d，正文 PDF 第 3 页**。Fig. 1e–g 是多尺度结构图。
- 流程：PVD 制备 Cu 掺杂 Al 薄膜 → 阳极氧化与控时扩孔制备三维 AAO 模板 → 在受控温度和压力下将可成形材料压入模板 → 选择性去除 AAO → 自支撑三维纳米多孔结构。
- 正文 Materials 包含 Ag₂Te、Bi₂Te₃ 等半导体；这是一条多材料通用成形路线。不能仅由流程图推断任一材料的具体成形参数或热电性能提升。
- 可借鉴内容：三维多孔模板、压入成形、脱模及结构完整性。文章重点是制备和力学表征，不作为 ZT 提升的直接证据。
- 核验状态：出版社题名、作者、2026 年卷期及 DOI 已核验；已有原始 PDF 第 3 页图注回查，完整 Fig. 1 原图已视觉检查。
- 本地原文：`../02-输入材料/C9A30AEB375C4910B02C309284F08270 (2).pdf`。

![Xiang 2026 Fig. 1：a–d 为完整模板成形流程，e–g 为结构表征](<D:/Backup/Documents/Obsidian Vault/跨项目记忆/02-项目/Project-0035-三维互连多孔结构研读/原文图片/S03/002.png>)

## 3. 柔性多孔材料拓展：PEDOT:PSS/SWCNT 气凝胶

**Harness High-Temperature Thermal Energy via Elastic Thermoelectric Aerogels. Nano-Micro Letters 16, 151 (2024).**

- DOI：[10.1007/s40820-024-01370-z](https://doi.org/10.1007/s40820-024-01370-z)
- [出版社全文与 Fig. 1](https://link.springer.com/article/10.1007/s40820-024-01370-z)
- 制备流程图：**Fig. 1a**。Fig. 1b 是组分化学结构，Fig. 1c 是孔径与 SEM 表征。
- 流程：SWCNT 在乙醇中超声分散 → 真空过滤实现乙醇/水溶剂置换 → 加入 NFC 并超声 → 加入 PEDOT:PSS → 加入 GOPS 交联剂、搅拌 → 注入 PTFE 模具 → 真空冻干 48 h → 多孔气凝胶。
- 可借鉴内容：溶液混合、交联、模具成型与冻干造孔。材料为导电聚合物/碳纳米管复合体系，不能直接替代碲化物的烧结路线。
- 核验状态：出版社全文、Experimental Section 2.2、Fig. 1 图注已核验；图像访问未成功，未完成原图视觉检查。

## 阅读建议与筛选边界

若以粉末和 SPS 制备多孔热电块体，先读第 1 篇；若以 AAO 模板压入成形，先读第 2 篇；第 3 篇用于拓展柔性气凝胶路线。

未把镍泡沫填充 Bi₂Te₃ 复合膜列为主推荐：其原始多孔骨架被填充，退火后趋于致密，不能仅因制备使用泡沫就认定最终热电材料仍具有高孔隙率。只确认了制备图号但图范围未能核验的候选也不列入主推荐。

本清单是流程图导向的文献筛选，并非系统综述或完整实验参数表。没有宣称新 PDF/SI 已下载，没有同步写入 Obsidian 长期记忆。
